Repository: sadityakr/OSI-Hackathon-2026

# Data provenance

## Computational Raman Database (CRD) v1.0.1

- Source: Bagheri and Komsa, "High-throughput computation of Raman spectra from first principles", Sci. Data 10, 80 (2023). CC BY 4.0.
- Download: https://archive.materialscloud.org/records/0m9r0-g3486/files/Computational_Raman_Database_v1.0.1.zip?download=1 (record https://archive.materialscloud.org/records/0m9r0-g3486, DOI 10.24435/materialscloud:pg-h3). The pre-migration URL `/record/2283` is dead.
- Local: `data/raw/crd/Computational_Raman_Database_v1.0.1.zip` (152,753,693 bytes, MD5 e2aaea03df70fda95dbd970c60456882, verified 2026-10-20).

File: data/raw/spectra/rruff/excellent_oriented/Actinolite__R040064-4__Raman__514__0-000____Raman_Data_Processed__e958076d53770ea80fb955d452f8.txt
##NAMES=Actinolite
##RRUFFID=R040064
##IDEAL CHEMISTRY=[box]Ca_2_(Mg_4.5-2.5_Fe^2+^_0.5-2.5_)Si_8_O_22_(OH)_2_
##LOCALITY=Ehime Perfecture, Uma Gun, Japan
##OWNER=RRUFF
##SOURCE=University of Arizona Mineral Museum
##DESCRIPTION=Aggregate of green acicular crystals associated with chlorite
##STATUS=The identification of this mineral has been confirmed by X-ray diffraction and chemical analysis
##URL=https://www.rruff.net/odr/rruff_sample/R040064
##MEASURED CHEMISTRY=(Ca_0.95_Na_0.04_Mn_0.01_)_2_(Mg_0.88_Fe_0.12_)_5_(Si_0.98_Al_0.02_)_8_O_22_(OH)_2_
##PIN_ID=M00297
##ORIENTATION=Laser parallel to c* (0 0 1). Fiducial mark perpendicular to laser is parallel to -b [0 -1 0]
##DIFFRACTION SAMPLE DESCRIPTION=Powder, ~96% actinolite, 4% chlorite
##CELL PARAMETERS=a: 9.8429 b: 18.0745 c: 5.2829 alpha: 90 beta: 104.714 gamma: 90 volume: 909.06 crystal system: monoclinic
##FILETYPE=Raman Processed
##RAMAN WAVELENGTH=514

96.858, 0.000
98.251, 56.146
99.644, 99.975
101.036, 10.185
102.428, 2.780
103.820, 79.268
105.212, 200.588
106.604, 367.583
107.995, 381.420
109.387, 480.474
110.777, 656.261
112.168, 735.405
113.559, 763.610
114.949, 944.634
116.339, 1032.272
117.729, 966.356
119.119, 721.736
120.508, 379.284
121.897, 300.886
123.286, 327.446
124.675, 161.881
126.063, 145.136
127.452, 61.175
128.840, 28.935
130.228, 114.358
131.615, 50.397
133.003, 93.009
134.390, 116.154
135.777, 146.800
137.164, 143.916
138.550, 172.175
139.937, 166.559
141.323, 211.773
142.709, 152.442
144.094, 173.440
145.480, 162.733
146.865, 279.312
148.250, 389.169
149.635, 784.296
151.019, 1347.681
152.403, 1911.316
153.788, 2633.291
155.171, 3071.824
156.555, 3673.597
157.939, 3952.555
159.322, 4086.694
160.705, 3758.008
162.088, 2827.495
163.470, 2158.148
164.853, 1637.965
166.235, 1581.940
167.617, 1713.071
168.998, 2092.353
170.380, 2557.783
171.761, 3174.357
173.142, 3677.073
174.523, 4229.924
175.904, 4517.913
177.284, 4607.035
178.664, 4290.288
180.044, 3510.626
181.424, 2665.929
182.803, 1940.212
184.183, 1400.502
185.562, 1129.816
186.940, 932.165
188.319, 808.560
189.698, 758.327
191.076, 789.838
192.454, 775.417
193.831, 805.079
195.209, 800.885
196.586, 985.828
197.963, 1044.908
199.340, 1163.107
200.717, 1386.397
202.093, 1513.766
203.470, 1881.219
204.846, 2197.771
206.221, 2737.430
207.597, 3325.166
208.972, 3881.094
210.347, 4453.975
211.722, 5511.825
213.097, 7123.197
214.472, 8880.088
215.846, 10976.059
217.220, 13206.106
218.594, 15317.229
219.967, 17260.428
221.341, 19161.697
222.714, 20631.031
224.087, 21458.445
225.460, 22187.932
226.832, 22385.477
228.204, 22738.100
229.577, 22681.783
230.948, 22013.537
232.320, 19789.354
233.692, 16573.236
235.063, 13368.186
236.434, 10308.196
237.805, 8231.266
239.175, 7094.396
240.545, 6512.586
241.916, 6525.833
243.286, 6788.137
244.655, 7086.499
246.025, 7516.916
247.394, 7813.388
248.763, 7702.914
250.132, 7146.493
251.501, 6390.129
252.869, 5280.833
254.237, 4435.620
255.605, 3630.469
256.973, 3091.370
258.340, 2634.319
259.708, 2190.312
261.075, 1855.353
262.442, 1546.823
263.808, 1305.601
265.175, 1096.586
266.541, 933.364
267.907, 683.975
269.273, 528.843
270.639, 427.939
272.004, 259.248
273.369, 228.759
274.734, 194.457
276.099, 70.339
277.463, 78.214
278.828, 23.452
280.192, 57.082
281.556, 19.339
282.919, 11.390
284.283, 19.252
285.646, 30.248
287.009, 11.377
288.372, 95.629
289.734, 173.981
291.097, 180.448
292.459, 284.434
293.821, 472.637
295.183, 556.398
296.544, 787.605
297.905, 885.311
299.266, 1086.776
300.627, 1205.094
301.988, 1230.791
303.348, 1254.917
304.709, 1101.103
306.069, 922.346
307.428, 911.906
308.788, 774.510
310.147, 620.919
311.507, 519.853
312.865, 344.201
314.224, 240.762
315.583, 163.371
316.941, 86.028
318.299, 4.730
319.657, 46.526
321.015, 67.743
322.372, 93.925
323.729, 99.475
325.086, 143.201
326.443, 66.303
327.800, 61.375
329.156, 6.586
330.512, 18.582
331.868, 145.614
333.224, 183.918
334.579, 340.018
335.935, 384.152
337.290, 628.318
338.645, 792.517
339.999, 1066.747
341.354, 1413.007
342.708, 1714.299
344.062, 2164.621
345.416, 2615.972
346.769, 3030.354
348.123, 3392.765
349.476, 3546.207
350.829, 3577.680
352.182, 3707.182
353.534, 3512.713
354.887, 3323.272
356.239, 3293.861
357.591, 3291.478
358.942, 3643.123
360.294, 4220.797
361.645, 5106.496
362.996, 6149.221
364.347, 7736.974
365.698, 8789.752
367.048, 9806.551
368.398, 10269.379
369.748, 9904.230
371.098, 9007.103
372.448, 7578.997
373.797, 6290.888
375.146, 5198.764
376.495, 4566.645
377.844, 4291.548
379.192, 3984.475
380.540, 4116.423
381.889, 4243.394
383.236, 4811.384
384.584, 5871.396
385.932, 6964.427
387.279, 8292.480
388.626, 9847.553
389.973, 11062.645
391.319, 11585.755
392.666, 11973.884
394.012, 10908.029
395.358, 9437.193
396.704, 7625.376
398.049, 6031.575
399.394, 5071.814
400.740, 4181.105
402.084, 4000.607
403.429, 3808.871
404.774, 4098.406
406.118, 4707.101
407.462, 5369.625
408.806, 6069.652
410.150, 7054.988
411.493, 7826.042
412.836, 8492.405
414.179, 8706.781
415.522, 8393.170
416.865, 7896.573
418.207, 6850.983
419.549, 5652.408
420.891, 4596.842
422.233, 3833.288
423.575, 3008.743
424.916, 2575.231
426.257, 2361.749
427.598, 2356.296
428.939, 2532.873
430.279, 3044.733
431.619, 3054.652
432.959, 3241.747
434.299, 3440.602
435.639, 3411.449
436.978, 2822.787
438.318, 2238.197
439.657, 1571.034
440.996, 1080.804
442.334, 709.882
443.673, 492.460
445.011, 310.466
446.349, 184.983
447.687, 97.573
449.024, 21.048
450.361, 15.090
451.699, 57.034
453.036, 23.671
454.372, 46.760
455.709, 14.240
457.045, 42.397
458.381, 30.388
459.717, 23.189
461.053, 4.675
462.388, 2.556
463.724, 34.209
465.059, 36.979
466.394, 94.752
467.728, 8.528
469.063, 9.303
470.397, 50.077
471.731, 37.146
473.065, 3.389
474.398, 48.360
475.732, 84.111
477.065, 129.063
478.398, 182.318
479.731, 194.368
481.063, 278.358
482.396, 263.786
483.728, 282.404
485.060, 295.826
486.391, 254.650
487.723, 200.096
489.054, 139.678
490.385, 69.434
491.716, 80.192
493.047, 7.947
494.377, 28.711
495.708, 23.474
497.038, 49.268
498.368, 24.064
499.697, 119.868
501.027, 171.682
502.356, 286.510
503.685, 348.337
505.014, 540.173
506.342, 611.009
507.671, 857.842
508.999, 1042.687
510.327, 1359.542
511.655, 1659.405
512.982, 1993.274
514.310, 2424.161
515.637, 2623.041
516.964, 2890.916
518.291, 3118.802
519.617, 3308.682
520.944, 3463.580
522.270, 3491.473
523.596, 3870.359
524.921, 4133.245
526.247, 4289.135
527.572, 4274.027
528.897, 4070.910
530.222, 3663.786
531.547, 2901.654
532.871, 2351.528
534.196, 1755.394
535.520, 1317.253
536.844, 1117.104
538.167, 813.946
539.491, 652.780
540.814, 551.605
542.137, 544.421
543.460, 425.226
544.783, 411.021
546.105, 299.804
547.427, 303.577
548.749, 306.338
550.071, 185.088
551.393, 191.826
552.714, 198.552
554.035, 106.266
555.356, 88.967
556.677, 74.656
557.998, 69.331
559.318, 67.993
560.638, 56.075
561.958, 84.271
563.278, 23.889
564.597, 52.480
565.917, 6.052
567.236, 16.590
568.555, 94.097
569.874, 45.589
571.192, 117.059
572.511, 153.515
573.829, 133.955
575.147, 133.381
576.464, 185.791
577.782, 192.186
579.099, 224.565
580.416, 188.928
581.733, 206.275
583.050, 281.607
584.366, 210.922
585.683, 231.220
586.999, 152.502
588.315, 81.767
589.630, 81.011
590.946, 41.235
592.261, 4.427
593.576, 5.572
594.891, 33.330
596.206, 97.299
597.520, 87.370
598.834, 85.538
600.148, 73.803
601.462, 68.042
602.776, 23.601
604.089, 47.109
605.402, 63.694
606.715, 41.411
608.028, 5.886
609.341, 35.094
610.653, 21.246
611.965, 105.931
613.277, 72.459
614.589, 59.481
615.901, 94.109
617.212, 82.286
618.523, 99.751
619.834, 202.408
621.145, 223.732
622.456, 266.668
623.766, 229.585
625.076, 346.482
626.386, 321.100
627.696, 417.753
629.006, 439.591
630.315, 509.266
631.624, 519.400
632.933, 638.185
634.242, 776.943
635.551, 851.681
636.859, 949.398
638.167, 1002.096
639.475, 1186.487
640.783, 1366.781
642.090, 1584.727
643.398, 1798.936
644.705, 2054.368
646.012, 2261.051
647.318, 2610.925
648.625, 2895.130
649.931, 3208.703
651.237, 3665.280
652.543, 4014.030
653.849, 4375.440
655.155, 5026.081
656.460, 5402.672
657.765, 6386.405
659.070, 7062.588
660.375, 8541.577
661.679, 10564.914
662.984, 12970.132
664.288, 16516.795
665.592, 21451.877
666.895, 27358.664
668.199, 33871.719
669.502, 40767.598
670.805, 45656.090
672.108, 45933.645
673.411, 47977.785
674.713, 41344.777
676.016, 34821.223
677.318, 27280.051
678.620, 21269.473
679.921, 16566.748
681.223, 13225.462
682.524, 10888.397
683.825, 9088.995
685.126, 8090.195
686.427, 7318.329
687.727, 6551.441
689.028, 5799.884
690.328, 5282.852
691.628, 4801.309
692.927, 4145.271
694.227, 3666.042
695.526, 3045.453
696.825, 2699.522
698.124, 2437.282
699.423, 2115.985
700.721, 1943.628
702.020, 1797.307
703.318, 1586.922
704.616, 1458.594
705.913, 1306.135
707.211, 1132.651
708.508, 1173.142
709.805, 990.607
711.102, 991.047
712.399, 958.463
713.695, 817.854
714.992, 870.195
716.288, 713.478
717.584, 727.539
718.879, 701.830
720.175, 647.841
721.470, 738.682
722.765, 674.687
724.060, 657.176
725.355, 595.345
726.649, 594.789
727.944, 672.912
729.238, 681.011
730.532, 735.497
731.825, 738.139
733.119, 855.167
734.412, 880.173
735.705, 973.156
736.998, 1012.116
738.291, 1169.053
739.584, 1184.967
740.876, 1291.858
742.168, 1537.728
743.460, 1590.574
744.752, 1864.142
746.043, 2120.653
747.334, 2416.990
748.626, 2467.567
749.916, 2316.152
751.207, 2367.244
752.498, 1956.265
753.788, 1654.854
755.078, 1499.508
756.368, 1162.851
757.658, 943.509
758.947, 761.915
760.237, 980.803
761.526, 742.612
762.815, 787.784
764.104, 597.881
765.392, 489.375
766.680, 502.366
767.969, 336.793
769.257, 465.591
770.544, 349.054
771.832, 402.329
773.119, 295.397
774.406, 265.784
775.693, 229.254
776.980, 198.714
778.267, 195.159
779.553, 219.591
780.839, 216.010
782.125, 104.416
783.411, 129.810
784.697, 43.191
785.982, 72.568
787.267, 111.934
788.552, 470.287
789.837, 295.627
791.122, 482.955
792.406, 233.269
793.690, 103.571
794.974, 40.860
796.258, 42.134
797.542, 16.393
798.825, 4.634
800.108, 95.855
801.391, 46.062
802.674, 10.255
803.957, 224.431
805.239, 37.406
806.522, 53.717
807.804, 112.173
809.085, 5.143
810.367, 21.137
811.649, 40.162
812.930, 48.228
814.211, 3.660
815.492, 36.469
816.772, 3.636
818.053, 23.177
819.333, 51.024
820.613, 47.270
821.893, 36.558
823.173, 34.882
824.452, 77.241
825.732, 105.344
827.011, 16.835
828.290, 56.520
829.568, 13.998
830.847, 87.497
832.125, 8.948
833.403, 33.380
834.681, 25.199
835.959, 45.803
837.236, 25.443
838.514, 23.892
839.791, 32.217
841.068, 30.531
842.345, 59.165
843.621, 51.099
844.898, 10.647
846.174, 37.591
847.450, 146.823
848.726, 12.953
850.001, 19.257
851.277, 28.458
852.552, 63.651
853.827, 74.837
855.102, 55.018
856.376, 63.192
857.651, 42.361
858.925, 67.836
860.199, 78.681
861.473, 132.834
862.746, 98.981
864.020, 153.124
865.293, 67.262
866.566, 170.396
867.839, 126.526
869.112, 186.663
870.384, 201.798
871.656, 146.953
872.928, 98.118
874.200, 165.287
875.472, 272.456
876.744, 248.638
878.015, 267.845
879.286, 244.051
880.557, 303.257
881.828, 285.463
883.098, 319.676
884.369, 384.899
885.639, 349.121
886.909, 395.353
888.178, 401.585
889.448, 436.820
890.717, 519.054
891.987, 461.298
893.256, 495.544
894.524, 580.811
895.793, 601.076
897.061, 592.342
898.330, 562.608
899.598, 638.876
900.865, 779.151
902.133, 730.442
903.401, 728.747
904.668, 734.089
905.935, 932.473
907.202, 893.897
908.468, 994.361
909.735, 1144.861
911.001, 1186.396
912.267, 1234.958
913.533, 1327.550
914.799, 1551.181
916.064, 1664.842
917.330, 2029.521
918.595, 2230.209
919.860, 2415.910
921.124, 2985.642
922.389, 3509.387
923.653, 4048.147
924.918, 4713.910
926.182, 5562.676
927.445, 6355.466
928.709, 7042.264
929.972, 7135.070
931.236, 6774.889
932.499, 6081.715
933.761, 5317.539
935.024, 4457.322
936.286, 3697.149
937.549, 3347.646
938.811, 2896.302
940.073, 2729.127
941.334, 2672.960
942.596, 2794.792
943.857, 3028.626
945.118, 3186.459
946.379, 3130.261
947.640, 3092.789
948.900, 2942.336
950.161, 2641.610
951.421, 2315.656
952.681, 2082.438
953.940, 1859.015
955.200, 1713.241
956.459, 1576.301
957.719, 1465.655
958.978, 1383.279
960.236, 1360.225
961.495, 1266.919
962.753, 1233.641
964.012, 1109.199
965.270, 1150.285
966.527, 1104.545
967.785, 1107.438
969.043, 1084.426
970.300, 1022.947
971.557, 986.032
972.814, 1089.389
974.071, 1022.456
975.327, 994.666
976.583, 1053.255
977.840, 978.118
979.095, 1026.662
980.351, 971.678
981.607, 1031.223
982.862, 983.377
984.117, 904.904
985.372, 1041.558
986.627, 937.756
987.882, 939.705
989.136, 1068.130
990.390, 944.775
991.644, 1135.463
992.898, 1061.151
994.152, 1136.486
995.405, 1236.272
996.659, 1242.547
997.912, 1343.551
999.165, 1319.721
1000.417, 1540.066
1001.670, 1486.779
1002.922, 1768.757
1004.174, 1749.855
1005.426, 1971.009
1006.678, 2075.203
1007.930, 2311.569
1009.181, 2579.667
1010.432, 2715.914
1011.683, 3021.201
1012.934, 3327.422
1014.185, 3747.709
1015.435, 4243.976
1016.685, 4716.137
1017.935, 5343.838
1019.185, 6113.174
1020.435, 6787.722
1021.684, 7599.137
1022.934, 8703.790
1024.183, 10276.296
1025.432, 11745.977
1026.680, 13596.244
1027.929, 14636.115
1029.177, 14964.837
1030.425, 14047.289
1031.673, 12641.999
1032.921, 10498.388
1034.169, 8523.556
1035.416, 7086.195
1036.663, 5971.157
1037.911, 5094.098
1039.157, 4667.482
1040.404, 4168.075
1041.650, 3824.381
1042.897, 3718.785
1044.143, 3543.509
1045.389, 3743.032
1046.634, 3930.653
1047.880, 4100.165
1049.125, 4595.642
1050.371, 5081.354
1051.615, 5985.090
1052.860, 6765.841
1054.105, 8117.973
1055.349, 9188.570
1056.593, 10369.196
1057.837, 11089.789
1059.081, 11463.413
1060.325, 10737.819
1061.568, 9784.083
1062.812, 8717.571
1064.055, 8014.153
1065.298, 7416.955
1066.540, 7103.586
1067.783, 6755.073
1069.025, 6305.756
1070.267, 5897.593
1071.509, 4811.513
1072.751, 4153.856
1073.993, 3711.492
1075.234, 3092.828
1076.475, 2688.753
1077.716, 2379.095
1078.957, 2204.748
1080.198, 1916.837
1081.438, 1886.047
1082.679, 1631.336
1083.919, 1534.014
1085.159, 1466.228
1086.398, 1377.480
1087.638, 1276.865
1088.877, 1237.596
1090.116, 1148.754
1091.355, 1167.976
1092.594, 1100.165
1093.833, 882.135
1095.071, 879.397
1096.309, 792.518
1097.547, 811.731
1098.785, 622.779
1100.023, 699.842
1101.260, 613.869
1102.498, 629.895
1103.735, 574.886
1104.972, 609.934
1106.208, 513.580
1107.445, 497.023
1108.681, 432.198
1109.918, 470.392
1111.154, 481.059
1112.389, 479.894
1113.625, 432.598
1114.860, 391.436
1116.096, 430.476
1117.331, 418.203
1118.566, 338.100
1119.800, 432.016
1121.035, 557.785
1122.269, 558.553
1123.503, 523.175
1124.737, 492.071
1125.971, 325.445
1127.205, 372.070
1128.438, 295.120
1129.671, 233.939
1130.904, 246.499
1132.137, 220.388
1133.370, 211.394
1134.602, 223.583
1135.834, 187.338
1137.066, 76.248
1138.298, 246.756
1139.530, 135.463
1140.762, 219.923
1141.993, 122.460
1143.224, 148.568
1144.455, 147.693
1145.686, 60.971
1146.917, 72.347
1148.147, 111.769
1149.377, 133.342
1150.607, 79.816
1151.837, 89.045
1153.067, 86.787
1154.296, 64.416
1155.526, 34.884
1156.755, 81.171
1157.984, 72.638
1159.213, 64.882
1160.441, 85.800
1161.670, 72.403
1162.898, 78.549
1164.126, 107.314
1165.354, 3.044
1166.581, 34.966
1167.809, 18.863
1169.036, 82.812
1170.263, 54.191
1171.490, 33.869
1172.717, 0.804
1173.943, 13.684
1175.170, 71.254
1176.396, 0.526
1177.622, 52.745
1178.848, 1.894
1180.073, 29.802
1181.299, 41.801
1182.524, 11.475
1183.749, 37.608
1184.974, 3.535
1186.199, 11.625
1187.423, 22.384
1188.648, 33.745
1189.872, 5.060
1191.096, 75.985
1192.320, 40.547
1193.543, 19.600
1194.767, 43.639
1195.990, 51.595
1197.213, 10.039
1198.436, 7.150
1199.659, 5.777
1200.881, 34.797
1202.104, 24.365
1203.326, 20.421
1204.548, 24.616
1205.770, 20.434
1206.991, 61.452
1208.213, 3.279
1209.434, 39.499
1210.655, 7.872
1211.876, 5.160
1213.096, 17.765
1214.317, 34.587
1215.537, 11.155
1216.757, 90.461
1217.977, 27.851
1219.197, 18.546
1220.417, 14.019
1221.636, 55.677
1222.855, 75.122
1224.074, 2.009
1225.293, 22.777
1226.512, 29.642
1227.731, 0.403
1228.949, 50.806
1230.167, 10.957
1231.385, 62.830
1232.603, 50.524
1233.820, 32.524
1235.038, 12.845
1236.255, 72.422
1237.472, 54.096
1238.689, 57.848
1239.906, 107.195
1241.122, 44.986
1242.338, 64.853
1243.555, 48.538
1244.771, 75.926
1245.986, 69.825
1247.202, 76.241
1248.417, 73.529
1249.633, 78.235
1250.848, 61.875
1252.063, 15.475
1253.277, 22.267
1254.492, 43.442
1255.706, 43.465
1256.920, 146.684
1258.134, 104.582
1259.348, 138.067
1260.562, 105.954
1261.775, 60.732
1262.988, 127.627
1264.201, 83.507
1265.414, 75.469
1266.627, 112.661
1267.839, 112.902
1269.052, 146.524
1270.264, 78.920
1271.476, 204.215
1272.688, 20.480
1273.899, 53.501
1275.111, 86.596
1276.322, 143.496
1277.533, 70.448
1278.744, 54.291
1279.955, 36.053
1281.165, 82.772
1282.376, 60.434
1283.586, 134.952
1284.796, 81.696
1286.006, 135.437
1287.215, 111.034
1288.425, 211.566
1289.634, 33.917
1290.843, 159.475
1292.052, 45.606
1293.261, 111.249
1294.469, 75.360
1295.678, 86.347
1296.886, 138.067
1298.094, 47.991
1299.302, 55.627
1300.509, 71.113
1301.717, 94.584
1302.924, 64.032
1304.131, 89.385
1305.338, 6.027
1306.545, 43.312
1307.752, 89.479
1308.958, 32.616
1310.164, 193.812
1311.370, 83.383
1312.576, 125.567
1313.782, 46.249
1314.987, 142.949
1316.193, 49.428
1317.398, 59.922
1318.603, 22.188
1319.807, 139.872
1321.012, 54.839
1322.216, 157.896
1323.421, 165.150
1324.625, 118.093
1325.829, 175.298
1327.032, 91.636
1328.236, 167.448
1329.439, 112.951
1330.642, 140.403
1331.845, 104.249
1333.048, 127.010
1334.251, 154.362
1335.453, 6.413
1336.656, 153.933
1337.858, 42.413
1339.060, 38.738
1340.261, 133.115
1341.463, 43.475
1342.664, 221.541
1343.866, 66.526
1345.067, 103.441
1346.267, 147.919
1347.468, 161.870
1348.669, 117.732
1349.869, 246.566
1351.069, 137.326
1352.269, 66.231
1353.469, 170.219
1354.668, 232.927
1355.868, 83.539
1357.067, 172.817
1358.266, 109.331
1359.465, 158.807
1360.664, 223.343
1361.862, 106.357
1363.061, 160.233
1364.259, 80.826
1365.457, 50.873
1366.655, 144.163
1367.852, 136.811
1369.050, 94.753
1370.247, 101.968
1371.444, 41.286
1372.641, 72.427
1373.838, 51.418
1375.035, 104.957
1376.231, 135.905
1377.427, 50.699
1378.623, 57.832
1379.819, 125.194
1381.015, 89.674
1382.211, 166.975
1383.406, 43.201
1384.601, 35.572
1385.796, 21.917
1386.991, 38.228
1388.185, 89.562
1389.380, 10.814
1390.574, 61.200
1391.768, 1.513
1392.962, 162.523
1394.156, 15.745
1395.350, 15.483
1396.543, 181.353
1397.736, 52.996
1398.929, 78.846
1400.122, 34.710
1401.315, 83.821
1402.507, 11.769
1403.700, 64.906
1404.892, 78.315
1406.084, 43.169
1407.276, 39.113
1408.467, 23.749
1409.659, 12.253
1410.850, 0.614
1412.041, 37.553
1413.232, 73.570
1414.423, 84.769
1415.614, 78.934
1416.804, 119.698
1417.994, 87.808
1419.184, 120.168
1420.374, 94.889
1421.564, 107.223
1422.753, 112.187
1423.943, 106.766
1425.132, 107.340
1426.321, 92.374
1427.510, 62.316
1428.698, 50.332
1429.887, 72.109
1431.075, 75.086
1432.263, 103.106
1433.451, 38.501
1434.639, 116.597
1435.827, 147.365
1437.014, 84.009
1438.201, 230.821
1439.388, 171.956
1440.575, 64.390
1441.762, 224.085
1442.949, 122.790
1444.135, 75.939
1445.321, 198.673
1446.507, 149.426
1447.693, 28.355
1448.879, 153.723
1450.064, 142.461
1451.250, 217.550
1452.435, 117.840
1453.620, 174.527
1454.805, 30.179
1455.989, 86.246
1457.174, 226.862
1458.358, 80.517
1459.542, 168.230
1460.726, 249.377
1461.910, 79.376
1463.093, 171.255
1464.277, 175.763
1465.460, 96.817
1466.643, 184.167
1467.826, 85.513
1469.009, 196.290
1470.191, 148.289
1471.373, 61.827
1472.556, 194.876
1473.738, 198.001
1474.919, 47.166
1476.101, 162.292
1477.283, 171.654
1478.464, 153.525
1479.645, 150.023
1480.826, 194.235
1482.007, 196.016
1483.187, 144.166
1484.368, 105.480
1485.548, 140.847
1486.728, 179.652
1487.908, 63.964
1489.088, 101.527
1490.268, 65.188
1491.447, 115.296
1492.626, 58.544
1493.805, 69.106
1494.984, 149.353
1496.163, 110.921
1497.341, 45.578
1498.520, 239.549
1499.698, 29.164
1500.876, 183.446
1502.054, 4.367
1503.232, 87.355
1504.409, 119.393
1505.586, 16.438
1506.763, 112.540
1507.940, 73.708
1509.117, 68.054
1510.294, 3.564
1511.470, 12.902
1512.647, 129.303
1513.823, 117.841
1514.999, 88.908
1516.174, 184.812
1517.350, 98.242
1518.526, 136.501
1519.701, 175.671
1520.876, 61.777
1522.051, 33.957
1523.226, 116.213
1524.400, 65.969
1525.574, 0.000
##END=

File: data/raw/spectra/rruff/excellent_oriented/Actinolite__R040064-4__Raman__514__45-000__ccw__Raman_Data_Processed__e38e39b8e979b158cc7363f616a7.txt
##NAMES=Actinolite
##RRUFFID=R040064
##IDEAL CHEMISTRY=[box]Ca_2_(Mg_4.5-2.5_Fe^2+^_0.5-2.5_)Si_8_O_22_(OH)_2_
##LOCALITY=Ehime Perfecture, Uma Gun, Japan
##OWNER=RRUFF
##SOURCE=University of Arizona Mineral Museum
##DESCRIPTION=Aggregate of green acicular crystals associated with chlorite
##STATUS=The identification of this mineral has been confirmed by X-ray diffraction and chemical analysis
##URL=https://www.rruff.net/odr/rruff_sample/R040064
##MEASURED CHEMISTRY=(Ca_0.95_Na_0.04_Mn_0.01_)_2_(Mg_0.88_Fe_0.12_)_5_(Si_0.98_Al_0.02_)_8_O_22_(OH)_2_
##PIN_ID=M00297
##ORIENTATION=Laser parallel to c* (0 0 1). Fiducial mark perpendicular to laser is parallel to -b [0 -1 0]
##DIFFRACTION SAMPLE DESCRIPTION=Powder, ~96% actinolite, 4% chlorite
##CELL PARAMETERS=a: 9.8429 b: 18.0745 c: 5.2829 alpha: 90 beta: 104.714 gamma: 90 volume: 909.06 crystal system: monoclinic
##FILETYPE=Raman Processed
##RAMAN WAVELENGTH=514

54.966, 0.000
56.365, 2.375
57.765, 36.854
59.164, 95.237
60.563, 85.328
61.962, 73.606
63.360, 105.134
64.758, 98.642
66.157, 111.796
67.554, 96.078
68.952, 63.987
70.349, 58.807
71.747, 5.495
73.144, 38.009
74.540, 6.693
75.937, 12.652
77.333, 32.907
78.729, 40.499
80.125, 0.474
81.521, 5.128
82.916, 42.269
84.311, 52.916
85.706, 55.041
87.101, 72.622
88.496, 140.640
89.890, 181.078
91.284, 251.922
92.678, 285.155
94.071, 327.762
95.465, 351.730
96.858, 369.045
98.251, 386.686
99.644, 512.629
101.036, 486.850
102.428, 543.328
103.820, 677.046
105.212, 833.989
106.604, 1151.148
107.995, 1389.514
109.387, 1727.082
110.777, 1936.843
112.168, 2227.793
113.559, 2415.928
114.949, 2608.250
116.339, 2771.766
117.729, 2636.479
119.119, 2142.388
120.508, 1608.492
121.897, 1376.788
123.286, 1282.272
124.675, 1119.938
126.063, 997.779
127.452, 896.792
128.840, 934.970
130.228, 903.310
131.615, 913.805
133.003, 963.453
134.390, 1005.248
135.777, 1129.187
137.164, 1099.266
138.550, 1256.462
139.937, 1264.704
141.323, 1274.990
142.709, 1295.313
144.094, 1312.669
145.480, 1302.052
146.865, 1362.458
148.250, 1691.888
149.635, 2342.326
151.019, 3368.773
152.403, 4719.279
153.788, 5871.845
155.171, 6851.477
156.555, 7507.175
157.939, 8121.941
159.322, 8402.779
160.705, 7726.687
162.088, 5802.667
163.470, 4424.721
164.853, 3726.846
166.235, 3694.047
167.617, 4253.323
168.998, 5305.672
170.380, 6747.110
171.761, 8454.679
173.142, 9858.431
174.523, 11198.358
175.904, 12092.451
177.284, 12278.716
178.664, 11722.133
180.044, 9812.711
181.424, 7373.408
182.803, 5271.205
184.183, 3759.103
185.562, 3036.098
186.940, 2586.178
188.319, 2263.362
189.698, 2118.608
191.076, 1986.904
192.454, 1892.251
193.831, 1900.649
195.209, 1911.098
196.586, 1951.601
197.963, 1971.155
199.340, 2139.758
200.717, 2238.411
202.093, 2436.112
203.470, 2684.863
204.846, 3006.661
206.221, 3401.507
207.597, 4054.399
208.972, 4648.338
210.347, 5299.324
211.722, 6322.354
213.097, 7909.430
214.472, 9769.552
215.846, 12107.716
217.220, 13959.921
218.594, 15733.173
219.967, 16967.467
221.341, 17124.869
222.714, 16781.971
224.087, 14958.158
225.460, 12726.295
226.832, 10221.379
228.204, 8136.405
229.577, 6646.348
230.948, 5371.276
232.320, 4438.105
233.692, 3586.857
235.063, 2804.592
236.434, 2279.562
237.805, 1883.506
239.175, 1652.762
240.545, 1540.091
241.916, 1625.573
243.286, 1645.292
244.655, 1760.019
246.025, 1748.762
247.394, 1856.613
248.763, 1827.548
250.132, 1768.575
251.501, 1755.681
252.869, 1566.871
254.237, 1566.134
255.605, 1478.473
256.973, 1498.883
258.340, 1501.362
259.708, 1551.907
261.075, 1424.518
262.442, 1354.193
263.808, 1201.930
265.175, 1056.729
266.541, 828.587
267.907, 671.507
269.273, 449.487
270.639, 364.522
272.004, 291.619
273.369, 227.769
274.734, 212.311
276.099, 229.242
277.463, 234.563
278.828, 235.935
280.192, 298.356
281.556, 327.827
282.919, 458.386
284.283, 505.147
285.646, 682.861
287.009, 691.070
288.372, 798.271
289.734, 899.105
291.097, 976.837
292.459, 1021.097
293.821, 1187.326
295.183, 1323.562
296.544, 1547.459
297.905, 1614.515
299.266, 1766.622
300.627, 1778.727
301.988, 1743.682
303.348, 1600.186
304.709, 1364.882
306.069, 1071.581
307.428, 903.023
308.788, 769.434
310.147, 618.511
311.507, 606.190
312.865, 505.942
314.224, 480.463
315.583, 438.519
316.941, 446.316
318.299, 477.630
319.657, 458.862
321.015, 488.404
322.372, 545.977
323.729, 580.580
325.086, 701.213
326.443, 849.876
327.800, 973.568
329.156, 1118.290
330.512, 1152.040
331.868, 1202.819
333.224, 1211.625
334.579, 1187.602
335.935, 1142.480
337.290, 1183.367
338.645, 1285.281
339.999, 1435.218
341.354, 1604.179
342.708, 1902.164
344.062, 2220.171
345.416, 2409.200
346.769, 2678.251
348.123, 2852.323
349.476, 2932.416
350.829, 2960.529
352.182, 2829.661
353.534, 2736.814
354.887, 2532.985
356.239, 2418.176
357.591, 2404.385
358.942, 2462.657
360.294, 2674.860
361.645, 2848.124
362.996, 3181.406
364.347, 3584.706
365.698, 4008.024
367.048, 4424.357
368.398, 4569.710
369.748, 4627.077
371.098, 4561.462
372.448, 4184.864
373.797, 3866.281
375.146, 3413.714
376.495, 3073.162
377.844, 2705.626
379.192, 2310.105
380.540, 2156.599
381.889, 2057.184
383.236, 1979.631
384.584, 2204.178
385.932, 2431.751
387.279, 2759.349
388.626, 3171.972
389.973, 3466.621
391.319, 3512.296
392.666, 3498.996
394.012, 3179.723
395.358, 2718.476
396.704, 2116.255
398.049, 1628.073
399.394, 1326.717
400.740, 1021.579
402.084, 886.465
403.429, 772.698
404.774, 823.277
406.118, 961.250
407.462, 1019.714
408.806, 1148.803
410.150, 1293.881
411.493, 1433.627
412.836, 1456.301
414.179, 1480.729
415.522, 1418.362
416.865, 1322.145
418.207, 1165.305
419.549, 890.483
420.891, 786.678
422.233, 617.136
423.575, 483.365
424.916, 435.609
426.257, 514.033
427.598, 504.309
428.939, 520.545
430.279, 618.220
431.619, 558.563
432.959, 627.188
434.299, 570.535
435.639, 600.025
436.978, 448.212
438.318, 321.598
439.657, 154.154
440.996, 126.563
442.334, 39.263
443.673, 0.696
445.011, 33.329
446.349, 51.341
447.687, 77.910
449.024, 94.502
450.361, 86.125
451.699, 100.775
453.036, 72.461
454.372, 106.169
455.709, 30.913
457.045, 131.662
458.381, 44.464
459.717, 98.277
461.053, 61.128
462.388, 93.000
463.724, 65.906
465.059, 49.832
466.394, 29.774
467.728, 42.722
469.063, 21.684
470.397, 33.641
471.731, 46.607
473.065, 8.586
474.398, 58.564
475.732, 1.433
477.065, 22.567
478.398, 49.569
479.731, 28.592
481.063, 52.377
482.396, 34.374
483.728, 34.379
485.060, 56.395
486.391, 15.425
487.723, 58.466
489.054, 24.512
490.385, 45.567
491.716, 42.635
493.047, 17.708
494.377, 7.784
495.708, 12.861
497.038, 69.953
498.368, 59.049
499.697, 53.156
501.027, 109.271
502.356, 209.397
503.685, 167.545
505.014, 358.712
506.342, 407.897
507.671, 528.090
508.999, 687.290
510.327, 852.493
511.655, 918.697
512.982, 959.904
514.310, 1016.117
515.637, 1051.330
516.964, 1104.546
518.291, 1126.784
519.617, 1310.026
520.944, 1497.286
522.270, 1632.545
523.596, 1976.805
524.921, 2201.082
526.247, 2388.359
527.572, 2546.642
528.897, 2509.925
530.222, 2583.208
531.547, 1827.488
532.871, 1562.768
534.196, 1111.046
535.520, 874.323
536.844, 691.597
538.167, 575.870
539.491, 517.142
540.814, 426.411
542.137, 334.677
543.460, 319.941
544.783, 243.203
546.105, 224.462
547.427, 161.718
548.749, 185.970
550.071, 143.218
551.393, 117.463
552.714, 158.704
554.035, 138.940
555.356, 155.172
556.677, 49.399
557.998, 18.621
559.318, 73.830
560.638, 102.033
561.958, 35.231
563.278, 25.420
564.597, 89.597
565.917, 31.768
567.236, 2.073
568.555, 54.061
569.874, 11.812
571.192, 98.284
572.511, 11.373
573.829, 59.441
575.147, 30.502
576.464, 137.549
577.782, 63.589
579.099, 79.621
580.416, 46.645
581.733, 96.659
583.050, 91.664
584.366, 52.662
585.683, 121.649
586.999, 26.628
588.315, 44.590
589.630, 65.539
590.946, 19.479
592.261, 111.397
593.576, 58.307
594.891, 6.794
596.206, 92.071
597.520, 57.925
598.834, 77.769
600.148, 52.603
601.462, 136.425
602.776, 65.197
604.089, 134.803
605.402, 150.492
606.715, 156.722
608.028, 188.993
609.341, 174.665
610.653, 245.471
611.965, 242.781
613.277, 251.782
614.589, 248.177
615.901, 203.972
617.212, 320.604
618.523, 280.296
619.834, 407.125
621.145, 413.948
622.456, 419.344
623.766, 429.557
625.076, 473.063
626.386, 505.775
627.696, 581.370
629.006, 604.834
630.315, 738.823
631.624, 726.211
632.933, 882.675
634.242, 982.130
635.551, 1092.779
636.859, 1243.627
638.167, 1247.175
639.475, 1509.352
640.783, 1683.321
642.090, 1956.574
643.398, 2202.219
644.705, 2431.381
646.012, 2639.143
647.318, 2952.838
648.625, 3275.431
649.931, 3527.126
651.237, 3944.932
652.543, 4151.508
653.849, 4527.047
655.155, 5003.793
656.460, 5484.267
657.765, 6329.883
659.070, 6985.529
660.375, 8394.397
661.679, 10334.729
662.984, 12573.041
664.288, 15766.986
665.592, 20346.393
666.895, 25671.209
668.199, 31912.578
669.502, 38140.461
670.805, 42480.680
672.108, 45394.102
673.411, 43252.965
674.713, 37754.309
676.016, 31166.488
677.318, 23995.654
678.620, 18746.148
679.921, 14418.610
681.223, 11842.893
682.524, 9896.306
683.825, 8501.159
685.126, 8013.560
686.427, 7446.762
687.727, 6897.090
689.028, 6435.405
690.328, 5922.585
691.628, 5425.809
692.927, 4677.980
694.227, 4034.145
695.526, 3305.469
696.825, 3039.569
698.124, 2503.657
699.423, 2179.782
700.721, 1828.011
702.020, 1647.061
703.318, 1435.098
704.616, 1303.122
705.913, 1103.133
707.211, 995.131
708.508, 1011.117
709.805, 864.090
711.102, 745.050
712.399, 770.997
713.695, 611.921
714.992, 706.030
716.288, 556.939
717.584, 534.836
718.879, 518.402
720.175, 497.636
721.470, 504.496
722.765, 482.881
724.060, 440.652
725.355, 466.442
726.649, 370.572
727.944, 377.371
729.238, 427.747
730.532, 397.513
731.825, 457.766
733.119, 484.388
734.412, 542.128
735.705, 610.857
736.998, 635.329
738.291, 629.035
739.584, 671.730
740.876, 714.249
742.168, 618.921
743.460, 644.637
744.752, 593.917
746.043, 665.533
747.334, 662.870
748.626, 623.488
749.916, 558.965
751.207, 481.748
752.498, 464.334
753.788, 385.752
755.078, 289.317
756.368, 276.594
757.658, 189.139
758.947, 128.594
760.237, 174.126
761.526, 115.658
762.815, 115.197
764.104, 90.747
765.392, 81.305
766.680, 112.876
767.969, 3.454
769.257, 146.039
770.544, 44.621
771.832, 67.225
773.119, 32.829
774.406, 19.446
775.693, 51.066
776.980, 5.302
778.267, 32.325
779.553, 8.955
780.839, 12.580
782.125, 21.797
783.411, 1.804
784.697, 2.601
785.982, 7.987
787.267, 33.566
788.552, 47.151
789.837, 11.272
791.122, 33.289
792.406, 0.145
793.690, 78.587
794.974, 4.914
796.258, 16.598
797.542, 23.133
798.825, 15.697
800.108, 13.716
801.391, 8.882
802.674, 23.499
803.957, 16.857
805.239, 7.202
806.522, 12.537
807.804, 40.137
809.085, 8.154
810.367, 23.566
811.649, 10.312
812.930, 27.077
814.211, 62.870
815.492, 54.709
816.772, 54.819
818.053, 17.514
819.333, 9.460
820.613, 0.423
821.893, 57.601
823.173, 2.382
824.452, 8.379
825.732, 32.609
827.011, 3.412
828.290, 75.446
829.568, 9.531
830.847, 57.632
832.125, 6.226
833.403, 8.075
834.681, 61.084
835.959, 10.715
837.236, 23.495
838.514, 7.274
839.791, 82.034
841.068, 16.788
842.345, 16.534
843.621, 45.274
844.898, 31.008
846.174, 40.736
847.450, 38.458
848.726, 1.173
850.001, 55.882
851.277, 61.585
852.552, 34.283
853.827, 5.976
855.102, 54.666
856.376, 73.351
857.651, 93.031
858.925, 115.709
860.199, 110.043
861.473, 121.655
862.746, 122.189
864.020, 122.380
865.293, 109.039
866.566, 106.698
867.839, 79.354
869.112, 104.023
870.384, 93.204
871.656, 143.356
872.928, 93.023
874.200, 124.689
875.472, 117.353
876.744, 198.016
878.015, 176.686
879.286, 171.380
880.557, 219.084
881.828, 208.785
883.098, 312.506
884.369, 269.225
885.639, 280.945
886.909, 361.662
888.178, 384.375
889.448, 414.086
890.717, 483.796
891.987, 468.504
893.256, 498.210
894.524, 580.922
895.793, 550.632
897.061, 611.363
898.330, 549.092
899.598, 652.831
900.865, 661.673
902.133, 758.318
903.401, 745.061
904.668, 787.826
905.935, 844.591
907.202, 813.358
908.468, 878.124
909.735, 1036.906
911.001, 1051.688
912.267, 1165.471
913.533, 1177.254
914.799, 1298.035
916.064, 1439.828
917.330, 1704.620
918.595, 1855.417
919.860, 2150.213
921.124, 2578.378
922.389, 2859.171
923.653, 3506.931
924.918, 4009.721
926.182, 4648.427
927.445, 5349.024
928.709, 5777.802
929.972, 5883.479
931.236, 5692.171
932.499, 5241.591
933.761, 4524.084
935.024, 3691.763
936.286, 3075.929
937.549, 2738.822
938.811, 2323.254
940.073, 2202.953
941.334, 2143.706
942.596, 2090.099
943.857, 2197.809
945.118, 2239.922
946.379, 2193.116
947.640, 2170.509
948.900, 2074.609
950.161, 1918.305
951.421, 1735.483
952.681, 1638.048
953.940, 1487.672
955.200, 1397.388
956.459, 1329.991
957.719, 1320.475
958.978, 1209.036
960.236, 1154.749
961.495, 1067.261
962.753, 1023.773
964.012, 1002.661
965.270, 970.250
966.527, 985.604
967.785, 997.485
969.043, 982.376
970.300, 974.585
971.557, 965.399
972.814, 939.757
974.071, 892.550
975.327, 888.821
976.583, 841.734
977.840, 809.438
979.095, 815.766
980.351, 828.463
981.607, 809.383
982.862, 774.304
984.117, 750.886
985.372, 793.488
986.627, 673.256
987.882, 724.886
989.136, 809.069
990.390, 670.695
991.644, 792.561
992.898, 781.237
994.152, 827.055
995.405, 773.113
996.659, 799.907
997.912, 870.808
999.165, 920.682
1000.417, 890.543
1001.670, 926.478
1002.922, 1062.302
1004.174, 1012.452
1005.426, 1071.872
1006.678, 1210.025
1007.930, 1242.884
1009.181, 1404.367
1010.432, 1560.562
1011.683, 1677.677
1012.934, 1870.651
1014.185, 2112.734
1015.435, 2478.878
1016.685, 2829.147
1017.935, 3157.362
1019.185, 3512.954
1020.435, 3792.966
1021.684, 4027.732
1022.934, 3769.840
1024.183, 3822.854
1025.432, 3897.013
1026.680, 4242.223
1027.929, 4308.458
1029.177, 4380.945
1030.425, 4272.058
1031.673, 4356.202
1032.921, 4117.955
1034.169, 3529.194
1035.416, 3042.456
1036.663, 3010.565
1037.911, 2944.471
1039.157, 2930.539
1040.404, 3165.687
1041.650, 3333.934
1042.897, 3786.136
1044.143, 3919.636
1045.389, 4567.058
1046.634, 5287.192
1047.880, 6132.003
1049.125, 7114.832
1050.371, 8557.928
1051.615, 10541.461
1052.860, 12559.594
1054.105, 15824.578
1055.349, 18169.824
1056.593, 20649.439
1057.837, 22370.631
1059.081, 23083.717
1060.325, 21246.701
1061.568, 18556.695
1062.812, 15260.862
1064.055, 12410.985
1065.298, 10266.983
1066.540, 8620.356
1067.783, 7267.778
1069.025, 6216.019
1070.267, 5381.229
1071.509, 4405.207
1072.751, 3774.387
1073.993, 3286.488
1075.234, 2781.787
1076.475, 2406.847
1077.716, 2116.884
1078.957, 1856.757
1080.198, 1653.615
1081.438, 1496.297
1082.679, 1425.506
1083.919, 1328.656
1085.159, 1199.616
1086.398, 1232.279
1087.638, 1166.497
1088.877, 1322.730
1090.116, 1126.528
1091.355, 1103.004
1092.594, 1084.190
1093.833, 917.221
1095.071, 808.039
1096.309, 797.888
1097.547, 692.894
1098.785, 574.895
1100.023, 557.115
1101.260, 555.064
1102.498, 534.061
1103.735, 468.987
1104.972, 497.139
1106.208, 498.877
1107.445, 462.988
1108.681, 363.890
1109.918, 344.047
1111.154, 329.987
1112.389, 318.969
1113.625, 254.167
1114.860, 280.845
1116.096, 266.663
1117.331, 313.577
1118.566, 330.458
1119.800, 287.939
1121.035, 410.749
1122.269, 365.582
1123.503, 444.363
1124.737, 374.266
1125.971, 325.986
1127.205, 244.148
1128.438, 139.505
1129.671, 174.211
1130.904, 142.934
1132.137, 111.631
1133.370, 142.546
1134.602, 99.069
1135.834, 101.801
1137.066, 147.889
1138.298, 174.749
1139.530, 72.626
1140.762, 107.276
1141.993, 54.697
1143.224, 27.451
1144.455, 78.142
1145.686, 63.643
1146.917, 69.401
1148.147, 33.149
1149.377, 66.581
1150.607, 106.182
1151.837, 5.663
1153.067, 12.583
1154.296, 20.998
1155.526, 92.474
1156.755, 8.558
1157.984, 14.929
1159.213, 35.350
1160.441, 69.680
1161.670, 45.216
1162.898, 32.083
1164.126, 22.874
1165.354, 16.138
1166.581, 42.269
1167.809, 70.573
1169.036, 28.423
1170.263, 48.288
1171.490, 71.404
1172.717, 37.066
1173.943, 24.703
1175.170, 19.497
1176.396, 101.576
1177.622, 49.231
1178.848, 42.081
1180.073, 57.045
1181.299, 19.868
1182.524, 14.806
1183.749, 51.490
1184.974, 100.373
1186.199, 62.375
1187.423, 42.916
1188.648, 19.427
1189.872, 29.896
1191.096, 18.454
1192.320, 0.768
1193.543, 59.931
1194.767, 122.671
1195.990, 38.557
1197.213, 54.700
1198.436, 1.122
1199.659, 43.816
1200.881, 40.150
1202.104, 18.906
1203.326, 1.932
1204.548, 27.021
1205.770, 57.002
1206.991, 75.949
1208.213, 7.230
1209.434, 28.620
1210.655, 38.498
1211.876, 38.801
1213.096, 3.859
1214.317, 13.352
1215.537, 17.230
1216.757, 20.654
1217.977, 66.253
1219.197, 23.828
1220.417, 34.125
1221.636, 8.639
1222.855, 41.017
1224.074, 45.388
1225.293, 82.735
1226.512, 86.120
1227.731, 43.375
1228.949, 82.654
1230.167, 39.188
1231.385, 60.423
1232.603, 130.628
1233.820, 23.345
1235.038, 18.023
1236.255, 98.172
1237.472, 26.201
1238.689, 21.431
1239.906, 40.498
1241.122, 88.569
1242.338, 84.401
1243.555, 45.117
1244.771, 45.940
1245.986, 4.277
1247.202, 61.949
1248.417, 48.796
1249.633, 64.339
1250.848, 29.255
1252.063, 106.725
1253.277, 32.245
1254.492, 64.500
1255.706, 26.894
1256.920, 53.537
1258.134, 46.917
1259.348, 2.852
1260.562, 113.322
1261.775, 81.658
1262.988, 60.024
1264.201, 33.285
1265.414, 20.589
1266.627, 82.774
1267.839, 74.898
1269.052, 83.887
1270.264, 53.742
1271.476, 93.562
1272.688, 23.797
1273.899, 14.618
1275.111, 96.397
1276.322, 90.264
1277.533, 74.075
1278.744, 63.675
1279.955, 131.286
1281.165, 82.147
1282.376, 15.163
1283.586, 53.281
1284.796, 49.687
1286.006, 88.171
1287.215, 13.506
1288.425, 58.666
1289.634, 65.667
1290.843, 106.842
1292.052, 52.004
1293.261, 51.064
1294.469, 109.933
1295.678, 64.910
1296.886, 88.956
1298.094, 41.592
1299.302, 6.808
1300.509, 73.422
1301.717, 22.297
1302.924, 62.514
1304.131, 69.983
1305.338, 86.549
1306.545, 25.264
1307.752, 61.728
1308.958, 98.076
1310.164, 137.405
1311.370, 13.397
1312.576, 159.390
1313.782, 114.700
1314.987, 429.211
1316.193, 71.341
1317.398, 709.529
1318.603, 386.936
1319.807, 130.507
1321.012, 92.354
1322.216, 95.906
1323.421, 79.792
1324.625, 67.606
1325.829, 49.775
1327.032, 43.416
1328.236, 82.972
1329.439, 43.640
1330.642, 28.473
1331.845, 98.102
1333.048, 98.611
1334.251, 101.983
1335.453, 55.362
1336.656, 143.403
1337.858, 116.483
1339.060, 40.812
1340.261, 21.426
1341.463, 86.983
1342.664, 99.308
1343.866, 148.078
1345.067, 118.208
1346.267, 97.446
1347.468, 64.382
1348.669, 105.912
1349.869, 92.643
1351.069, 80.116
1352.269, 104.162
1353.469, 87.160
1354.668, 72.939
1355.868, 107.726
1357.067, 101.600
1358.266, 62.066
1359.465, 100.446
1360.664, 129.984
1361.862, 80.621
1363.061, 82.123
1364.259, 140.603
1365.457, 81.150
1366.655, 105.474
1367.852, 99.386
1369.050, 97.621
1370.247, 81.225
1371.444, 104.807
1372.641, 91.044
1373.838, 112.435
1375.035, 8.597
1376.231, 75.882
1377.427, 111.167
1378.623, 23.324
1379.819, 56.957
1381.015, 3.210
1382.211, 123.392
1383.406, 77.075
1384.601, 39.338
1385.796, 84.312
1386.991, 105.477
1388.185, 72.586
1389.380, 20.547
1390.574, 8.133
1391.768, 41.530
1392.962, 106.680
1394.156, 26.194
1395.350, 108.578
1396.543, 89.337
1397.736, 0.036
1398.929, 102.428
1400.122, 39.061
1401.315, 90.383
1402.507, 118.007
1403.700, 117.284
1404.892, 70.296
1406.084, 53.355
1407.276, 70.449
1408.467, 50.827
1409.659, 70.831
1410.850, 76.476
1412.041, 97.756
1413.232, 154.605
1414.423, 157.177
1415.614, 24.915
1416.804, 100.792
1417.994, 21.558
1419.184, 66.557
1420.374, 71.386
1421.564, 223.509
1422.753, 101.963
1423.943, 35.182
1425.132, 64.950
1426.321, 166.903
1427.510, 140.664
1428.698, 71.042
1429.887, 140.346
1431.075, 133.328
1432.263, 122.823
1433.451, 149.500
1434.639, 87.966
1435.827, 128.122
1437.014, 109.303
1438.201, 105.630
1439.388, 145.851
1440.575, 135.989
1441.762, 153.621
1442.949, 193.691
1444.135, 173.682
1445.321, 162.440
1446.507, 158.490
1447.693, 92.632
1448.879, 77.060
1450.064, 129.114
1451.250, 131.235
1452.435, 62.188
1453.620, 179.551
1454.805, 139.530
1455.989, 227.749
1457.174, 165.793
1458.358, 99.797
1459.542, 138.485
1460.726, 260.277
1461.910, 71.102
1463.093, 242.987
1464.277, 101.754
1465.460, 160.432
1466.643, 133.313
1467.826, 132.974
1469.009, 141.646
1470.191, 95.590
1471.373, 132.227
1472.556, 148.710
1473.738, 182.732
1474.919, 97.260
1476.101, 206.231
1477.283, 107.675
1478.464, 120.785
1479.645, 122.114
1480.826, 116.357
1482.007, 92.557
1483.187, 119.633
1484.368, 58.727
1485.548, 149.124
1486.728, 152.172
1487.908, 134.668
1489.088, 178.787
1490.268, 272.020
1491.447, 98.261
1492.626, 14.162
1493.805, 78.426
1494.984, 104.702
1496.163, 131.114
1497.341, 182.690
1498.520, 187.337
1499.698, 163.942
1500.876, 135.730
1502.054, 71.484
1503.232, 46.739
1504.409, 16.345
1505.586, 136.717
1506.763, 71.890
1507.940, 66.912
1509.117, 73.091
1510.294, 43.361
1511.470, 108.719
1512.647, 102.052
1513.823, 144.476
1514.999, 46.484
1516.174, 106.280
1517.350, 0.077
1518.526, 45.501
1519.701, 54.656
1520.876, 0.000
##END=
