Repository: sadityakr/OSI-Hackathon-2026

# Literature-in-the-Loop

**Scientific analysis grounded in published research.** A Claude Code meta skill that turns the literature on a
measurement technique into an analysis skill that checks the data like a senior researcher, compares it with the
published figures, cites every claim, records the whole analysis in a reproducible notebook, and keeps learning
from the analyses it runs. The worked example is Raman spectroscopy of 2D and layered materials.

Built for the 4th Open Scientific Intelligence Hackathon, October 21 to 22, 2026, by team **Analysis Paralysis**:

| Name | Role | Affiliation |
|---|---|---|
| Aditya Kumar | PhD candidate, magnetism and 2D materials | Institute of Physics, Johannes Gutenberg University Mainz, Germany |
| Sourish Dey | Machine learning scientist | SumUp, Berlin, Germany |
| Pratyush Kumar Das | PhD candidate, galactic structures using machine learning | School of Mathematics and Physics, University of Queensland, Australia |

**Read first:** the [video walkthrough](https://drive.google.com/file/d/1FBxnqSUh3ZgINgrnLJExAGhMsGK1QE8B/view?usp=drive_link)
(Google Drive), the [one-page write-up](submission/writeup.md) as submitted, the
[write-up figure](submission/figure_raman_skill.png), and the
[cross-domain supplement](submission/supplementary/OSI_Supplement.pdf).

## Why analysis needs the literature in the loop

A Raman peak can shift because of thickness, strain, defects, doping, temperature or a miscalibrated
spectrometer. Naming the material is the easy part. The hard part is the knowledge a senior colleague brings:
which features to distrust, which artifacts a setup produces, and what the papers on this material report for
the same variable. Analysis tools package none of this. Library search names a material and stops, and we found
no public machine-learning model for Raman of 2D materials ([docs/sota-research.md](docs/sota-research.md)).

## How a Raman analysis runs
1. **Conditions and quality.** `rl_qc.py` flags cosmic-ray spikes, saturation, background and the silicon
   calibration offset before anything is fitted.
2. **Fit.** `rl_fit.py` (one spectrum) and `rl_series.py` (several) fit every band with uncertainties and track
   each band across a series.
3. **Identify and assign.** A matcher over 385 layered crystals of the Computational Raman Database
   (Bagheri and Komsa, Sci. Data 2023) and curated literature tables ranks candidates and gives mode labels.
4. **Interpret.** Cited relations, each with its validity range, turn shifts into layer number, strain, doping
   or defect density. Notes on 10 materials, drawn from about 100 papers, say how each spectrum changes with
   each variable and what to ask about the measurement.
5. **Compare with the published figure.** Papers are found by concept through the
   [Valency Bond](https://docs.valency.io/) citation graph. **litpick**, our MCP server, opens the arXiv PDF,
   parses it once into a local library and serves the figure with its citation. The figure for the same
   variable is read off next to the fitted values.

The deliverable is a Marimo notebook: a plain Python file that reruns on the raw data. It
opens with a TL;DR, computes every quoted number from the data, tags each claim as measured, inferred,
literature or learned, and shows the published figure beside the user's spectra. See the two recorded demos in
[submission/demo/](submission/demo/): six CrSBr flakes of different thickness, and one CrSBr flake through three
defect doses (open the `raman_analysis.html` files).

## How the skill is built and keeps learning
The meta skill [`literature-in-the-loop`](submission/skills/literature-in-the-loop/SKILL.md) writes a skill for
any measurement technique with the same layout: validated scripts, method rules and relations with validity
ranges, per-material notes in which every number carries a paper and a figure or table locator, machine-readable
`resources/`, and a notebook template. Learning is gated so the skill does not drift into folklore:

- every run appends new caveats, techniques and papers to `learned/inbox.md`, where they stay untrusted;
- an item is promoted into the notes only when a paper confirms it, or when it recurs on two independent
  datasets (then tagged `[learned]`); promotions only append, and each is logged in `learned/CHANGELOG.md`;
- caveats that belong to one instrument (a filter ghost line, a drifting Si offset) go to
  `setups/<instrument>/`, matched to the data by a file fingerprint;
- evaluation runs set `SKILL_LEARNING=off`, so held-out cases cannot leak into the skill.

The learning loop is specified in the skills and their templates; no real analysis has been run through capture
and promotion yet, and the evaluation below used a skill version without it.

## What the evaluation shows, including where the skill fell short
- **Held-out identification (37 cases):** our tools as a fixed pipeline beat classical library search on

File: submission/skills/raman-analysis/reference/measurement-questions.md
# What to ask about the measurement, and why

Ask for what is missing when a user is present; otherwise state the assumption under limits. Ask only the
questions that change the conclusion at hand.

| Question | Why it matters |
|---|---|
| Laser wavelength | Graphene D and 2D disperse (about 50 and 100 cm-1/eV; Ferrari and Basko, Nat. Nanotechnol. 8, 235, 2013), so 2D positions are only comparable at one laser; the Cancado defect relation carries a lambda^4 factor; TMD resonances (2LA(M) in WS2) depend on it; CrSBr Ag2 polarization rotates with excitation energy (Mondal et al., npj 2D Mater. 2025, arXiv 2410.22164); Lee et al. 2012 strain/doping vectors are calibrated at 514.5 nm only. |
| Laser power and spot size | Heating shifts and broadens lines; damage creates defects (D band in graphene, LA(M) in MoS2). |
| Objective and NA | Spot size, hence power density; high NA mixes polarizations. |
| Grating, resolution, calibration | Needed to resolve 2LA(M) from E2g in WS2 (about 4 cm-1 apart) and to trust 1 to 3 cm-1 layer and strain shifts. |
| Polarization configuration | Selection rules: A1g vanishes in crossed polarization in hexagonal crystals; anisotropic crystals (black phosphorus, CrSBr, ReS2) need the angle to the crystal axes. |
| Substrate and oxide thickness | Interference changes intensity ratios; substrates strain and dope the flake; Si lines must be assigned. |
| Temperature and magnetic field | Phonon shifts; magnetic order in CrSBr and CrI3 adds or changes Raman features (CrI3: A1g appears in crossed polarization in the ordered state, Zhang et al., Nano Lett. 2020). |
| Low-frequency filter cutoff | Whether shear and breathing modes (layer counting) can be seen at all. |
| Sample history | Exfoliated, CVD, transferred, irradiated, annealed, encapsulated, aged in air: sets the prior on defects, strain, doping and oxidation. |
