Repository: sadityakr/OSI-Hackathon-2026

# Literature-in-the-Loop

**Scientific analysis grounded in published research.** A Claude Code meta skill that turns the literature on a
measurement technique into an analysis skill that checks the data like a senior researcher, compares it with the
published figures, cites every claim, records the whole analysis in a reproducible notebook, and keeps learning
from the analyses it runs. The worked example is Raman spectroscopy of 2D and layered materials.

Built for the 4th Open Scientific Intelligence Hackathon, October 21 to 22, 2026, by team **Analysis Paralysis**:

| Name | Role | Affiliation |
|---|---|---|
| Aditya Kumar | PhD candidate, magnetism and 2D materials | Institute of Physics, Johannes Gutenberg University Mainz, Germany |
| Sourish Dey | Machine learning scientist | SumUp, Berlin, Germany |
| Pratyush Kumar Das | PhD candidate, galactic structures using machine learning | School of Mathematics and Physics, University of Queensland, Australia |

**Read first:** the [video walkthrough](https://drive.google.com/file/d/1FBxnqSUh3ZgINgrnLJExAGhMsGK1QE8B/view?usp=drive_link)
(Google Drive), the [one-page write-up](submission/writeup.md) as submitted, the
[write-up figure](submission/figure_raman_skill.png), and the
[cross-domain supplement](submission/supplementary/OSI_Supplement.pdf).

## Why analysis needs the literature in the loop

A Raman peak can shift because of thickness, strain, defects, doping, temperature or a miscalibrated
spectrometer. Naming the material is the easy part. The hard part is the knowledge a senior colleague brings:
which features to distrust, which artifacts a setup produces, and what the papers on this material report for
the same variable. Analysis tools package none of this. Library search names a material and stops, and we found
no public machine-learning model for Raman of 2D materials ([docs/sota-research.md](docs/sota-research.md)).

## How a Raman analysis runs
1. **Conditions and quality.** `rl_qc.py` flags cosmic-ray spikes, saturation, background and the silicon
   calibration offset before anything is fitted.
2. **Fit.** `rl_fit.py` (one spectrum) and `rl_series.py` (several) fit every band with uncertainties and track
   each band across a series.
3. **Identify and assign.** A matcher over 385 layered crystals of the Computational Raman Database
   (Bagheri and Komsa, Sci. Data 2023) and curated literature tables ranks candidates and gives mode labels.
4. **Interpret.** Cited relations, each with its validity range, turn shifts into layer number, strain, doping
   or defect density. Notes on 10 materials, drawn from about 100 papers, say how each spectrum changes with
   each variable and what to ask about the measurement.
5. **Compare with the published figure.** Papers are found by concept through the
   [Valency Bond](https://docs.valency.io/) citation graph. **litpick**, our MCP server, opens the arXiv PDF,
   parses it once into a local library and serves the figure with its citation. The figure for the same
   variable is read off next to the fitted values.

The deliverable is a Marimo notebook: a plain Python file that reruns on the raw data. It
opens with a TL;DR, computes every quoted number from the data, tags each claim as measured, inferred,
literature or learned, and shows the published figure beside the user's spectra. See the two recorded demos in
[submission/demo/](submission/demo/): six CrSBr flakes of different thickness, and one CrSBr flake through three
defect doses (open the `raman_analysis.html` files).

## How the skill is built and keeps learning
The meta skill [`literature-in-the-loop`](submission/skills/literature-in-the-loop/SKILL.md) writes a skill for
any measurement technique with the same layout: validated scripts, method rules and relations with validity
ranges, per-material notes in which every number carries a paper and a figure or table locator, machine-readable
`resources/`, and a notebook template. Learning is gated so the skill does not drift into folklore:

# Data the Raman skill reads

| File | Contents | Source and licence |
|---|---|---|
| `crd_layered_modes.json` | 384 layered crystals from the Computational Raman Database v1.0.1: for each, the Raman modes visible in backscattering along the layer normal (position in cm-1, relative intensity, irrep, label), used by `match_library` | Bagheri and Komsa 2023, Sci. Data 10, 80, Materials Cloud Archive record 0m9r0-g3486, CC BY 4.0. Derived data: tensors rotated into the layer frame and reduced to observable modes by `scripts/build_crd_resource.py` |
| `reference_tables/*.json` | measured mode tables for 8 materials (2H-MoS2, 2H-MoSe2, 2H-WS2, 2H-WSe2, black phosphorus, CrSBr, graphene, hBN); every mode carries its paper (DOI or arXiv id) and a table, figure or page locator | the cited papers; numbers only |

Rebuild the CRD file from the raw database: `python scripts/build_crd_resource.py <folder with crd.json>`.

File: submission/skills/raman-analysis/resources/reference_tables/2H-WS2.json
{
  "name": "2H-WS2",
  "formula": "WS2",
  "aliases": ["WS2", "tungsten disulfide"],
  "conditions": {"laser_nm": 514.5, "layers": "1L", "substrate": "SiO2/Si (CVD)", "temperature_K": null},
  "modes": [
    {"position_cm1": 351.1, "label": "2LA(M)", "irrep": "",
     "source": {"citation": "Berkdemir et al. 2013, Sci. Rep. 3, 1755", "doi": "10.1038/srep01755", "arxiv": null, "locator": "Table 1"}},
    {"position_cm1": 355.2, "label": "E2g1", "irrep": "E2g",
     "source": {"citation": "Berkdemir et al. 2013, Sci. Rep. 3, 1755", "doi": "10.1038/srep01755", "arxiv": null, "locator": "Table 1"}},
    {"position_cm1": 417.2, "label": "A1g", "irrep": "A1g",
     "source": {"citation": "Berkdemir et al. 2013, Sci. Rep. 3, 1755", "doi": "10.1038/srep01755", "arxiv": null, "locator": "Table 1"}}
  ],
  "layer_dependence": [
    {"position_cm1": 350.7, "label": "2LA(M)", "irrep": "", "conditions": {"layers": "2L"},
     "source": {"citation": "Berkdemir et al. 2013, Sci. Rep. 3, 1755", "doi": "10.1038/srep01755", "arxiv": null, "locator": "Table 1"}},
    {"position_cm1": 355.0, "label": "E2g1", "irrep": "E2g", "conditions": {"layers": "2L"},
     "source": {"citation": "Berkdemir et al. 2013, Sci. Rep. 3, 1755", "doi": "10.1038/srep01755", "arxiv": null, "locator": "Table 1"}},
    {"position_cm1": 418.4, "label": "A1g", "irrep": "A1g", "conditions": {"layers": "2L"},
     "source": {"citation": "Berkdemir et al. 2013, Sci. Rep. 3, 1755", "doi": "10.1038/srep01755", "arxiv": null, "locator": "Table 1"}},
    {"position_cm1": 349.7, "label": "2LA(M)", "irrep": "", "conditions": {"layers": "3L"},
     "source": {"citation": "Berkdemir et al. 2013, Sci. Rep. 3, 1755", "doi": "10.1038/srep01755", "arxiv": null, "locator": "Table 1"}},
    {"position_cm1": 354.4, "label": "E2g1", "irrep": "E2g", "conditions": {"layers": "3L"},
     "source": {"citation": "Berkdemir et al. 2013, Sci. Rep. 3, 1755", "doi": "10.1038/srep01755", "arxiv": null, "locator": "Table 1"}},
    {"position_cm1": 419.0, "label": "A1g", "irrep": "A1g", "conditions": {"layers": "3L"},
     "source": {"citation": "Berkdemir et al. 2013, Sci. Rep. 3, 1755", "doi": "10.1038/srep01755", "arxiv": null, "locator": "Table 1"}},
    {"position_cm1": 350.0, "label": "2LA(M)", "irrep": "", "conditions": {"layers": "bulk", "substrate": "powder"},
     "source": {"citation": "Berkdemir et al. 2013, Sci. Rep. 3, 1755", "doi": "10.1038/srep01755", "arxiv": null, "locator": "Table 1"}},
    {"position_cm1": 355.3, "label": "E2g1", "irrep": "E2g", "conditions": {"layers": "bulk", "substrate": "powder"},
     "source": {"citation": "Berkdemir et al. 2013, Sci. Rep. 3, 1755", "doi": "10.1038/srep01755", "arxiv": null, "locator": "Table 1"}},
    {"position_cm1": 420.1, "label": "A1g", "irrep": "A1g", "conditions": {"layers": "bulk", "substrate": "powder"},
     "source": {"citation": "Berkdemir et al. 2013, Sci. Rep. 3, 1755", "doi": "10.1038/srep01755", "arxiv": null, "locator": "Table 1"}},
    {"position_cm1": 351.7, "label": "2LA(M)", "irrep": "", "conditions": {"layers": "1L", "laser_nm": 488},
     "source": {"citation": "Berkdemir et al. 2013, Sci. Rep. 3, 1755", "doi": "10.1038/srep01755", "arxiv": null, "locator": "Table 1"}},
    {"position_cm1": 355.9, "label": "E2g1", "irrep": "E2g", "conditions": {"layers": "1L", "laser_nm": 488},
     "source": {"citation": "Berkdemir et al. 2013, Sci. Rep. 3, 1755", "doi": "10.1038/srep01755", "arxiv": null, "locator": "Table 1"}},
    {"position_cm1": 417.5, "label": "A1g", "irrep": "A1g", "conditions": {"layers": "1L", "laser_nm": 488},
     "source": {"citation": "Berkdemir et al. 2013, Sci. Rep. 3, 1755", "doi": "10.1038/srep01755", "arxiv": null, "locator": "Table 1"}}
  ],
  "conditional_modes": [
    {"position_cm1": 176.0, "label": "LA(M)", "irrep": "", "conditions": {"layers": "1L", "laser_nm": 488},
     "source": {"citation": "Berkdemir et al. 2013, Sci. Rep. 3, 1755", "doi": "10.1038/srep01755", "arxiv": null, "locator": "Table 1"}}
  ],
  "notes": [
    "At 647 nm, from 1L to bulk: 2LA(M) 350.4 to 351.1, E2g1 355.3 to 354.7, A1g 417.2 to 420.5 cm-1 (Berkdemir et al. 2013, Table 1).",
    "2LA(M) is a second-order (two-phonon) band, so it has no single irrep; it overlaps E2g1 within about 4 cm-1 and needs a two-peak fit.",
    "DOI checked against the NCBI PMC ID converter (PMC3639451)."
  ],
  "omitted": []
}

File: submission/skills/raman-analysis/resources/reference_tables/hBN.json
{
  "name": "hBN",
  "formula": "BN",
  "aliases": ["h-BN", "hBN", "hexagonal boron nitride", "BN"],
  "conditions": {"laser_nm": 514.5, "layers": "bulk", "substrate": "SiO2/Si", "temperature_K": null},
  "modes": [
    {"position_cm1": 1366.0, "label": "E2g", "irrep": "E2g",
     "source": {"citation": "Gorbachev et al. 2011, Small 7, 465", "doi": null, "arxiv": "1008.2868", "locator": "text (bulk E2g about 1366 cm-1, HWHM about 9)"}}
  ],
  "layer_dependence": [],
  "conditional_modes": [],
  "notes": [
    "Gorbachev et al. 2011 (text): 1L E2g upshifted typically 2 to 4 cm-1 from bulk (sample dependent, +-2), HWHM 10 to 12 cm-1; 2L usually downshifted 1 to 2 cm-1."
  ],
  "omitted": []
}
